Repository: zhangzhangquan83-ship-it/raman-plastic-spectroscopy-coursework

# 拉曼塑料光谱识别与跨图评价

《机器学习在物质科学中的应用》课程作业完成版：RaMPI公开拉曼成像谱，**34图、33,119条像素光谱**，已完成RTX3090真实计算、独立指标核查及展示材料。

**所有课程提交材料均已提供。** 仓库中可浏览展示、代码、协议、图表、全部预测CSV、日志、指标、数据获取说明及分工引用。处理数据、全部权重与概率矩阵另外保存在[Release完整包](https://github.com/zhangzhangquan83-ship-it/raman-plastic-spectroscopy-coursework/releases/download/v1.0.0/raman-coursework-full.zip)中。

## 下载与阅读

| 用途 | 入口 | 包含内容 |
| --- | --- | --- |
| 课堂展示 | [已执行Notebook](%E6%89%A9%E5%A4%A7%E7%89%88_%E6%95%B0%E6%8D%AE%E4%B8%8E%E5%AE%9E%E9%AA%8C%E5%B1%95%E7%A4%BA.ipynb) | 25个已执行代码单元，15幅已检查的嵌入图 |
| 离线阅读 | [HTML文件](%E6%89%A9%E5%A4%A7%E7%89%88%E5%B1%95%E7%A4%BA%E9%A2%84%E8%A7%88.html)、[10分钟讲稿与5分钟答问](10%E5%88%86%E9%92%9F%E6%B1%87%E6%8A%A5%E8%AE%B2%E7%A8%BF%E4%B8%8E%E7%AD%94%E9%97%AE.md) | HTML请下载后用浏览器打开；整页浏览器预览未验证 |
| 课程提交 | [提交版ZIP，13.87 MiB](https://github.com/zhangzhangquan83-ship-it/raman-plastic-spectroscopy-coursework/releases/download/v1.0.0/raman-coursework-submission.zip) | 展示、代码、说明、图表、全部CSV预测/日志/指标，不含大二进制 |
| 完整复现 | [完整ZIP，775.22 MiB](https://github.com/zhangzhangquan83-ship-it/raman-plastic-spectroscopy-coursework/releases/download/v1.0.0/raman-coursework-full.zip) | 再含两套处理NPZ、全部模型权重及概率矩阵 |
| 校验 | [SHA256SUMS.txt](https://github.com/zhangzhangquan83-ship-it/raman-plastic-spectroscopy-coursework/releases/download/v1.0.0/SHA256SUMS.txt) | 两个ZIP的SHA256；包内另有逐文件清单 |

**仅git clone可直接查看已保存输出。运行Notebook全部单元、checkpoint推理、84组独立审计或重画扩展图，都应先下载并解压完整复现包。** 仅重新下载原CSV不能恢复已经训练的权重；也可在新目录按冻结计划重新训练。

GitHub普通Git文件有100 MiB上限，所以大数据和模型采用Release附件分发，未放入Git历史。[GitHub大文件说明](https://docs.github.com/en/repositories/working-with-files/managing-large-files/about-large-files-on-github)

## 主要结果与评价范围

- 第一阶段：固定22/6/6图、15类。PCA64＋线性SVM测试准确率**72.53%**、宏F1 **0.5873**；增强CNN三训练种子宏F1 **0.5725 ± 0.0181**，±表示训练种子样本标准差。
- 第二阶段：仅原28开发图的12共同类、25,541条谱，3外折与内验证，75次神经拟合＋9组基线，累计**3769轮**。每折先平均种子，再统计三折均值与折间样本标准差。
- 新12类CV宏F1：SVM **0.8742 ± 0.0721**，CNN **0.8687 ± 0.0629**，1D-ResNet **0.8560 ± 0.0644**，MLP **0.8490 ± 0.0813**。这里的±为折间标准差，未作显著性声明。

**两阶段类别、评价图和目标范围不同，不能把分数差直接称为性能提升。** 原6图测试未参与追加调参。像素谱数不等于独立物理样品数；公开数据没有可靠粒子ID或二维网格，项目不宣称独立标本/跨仪器验证、浓度定量或二维分割。

## 课程要求对应文件

详见[提交材料核对表](SUBMISSION_CHECKLIST.md)。

| 要求 | 文件 |
| --- | --- |
| 展示文件 | [Notebook](%E6%89%A9%E5%A4%A7%E7%89%88_%E6%95%B0%E6%8D%AE%E4%B8%8E%E5%AE%9E%E9%AA%8C%E5%B1%95%E7%A4%BA.ipynb)、[讲稿与答问](10%E5%88%86%E9%92%9F%E6%B1%87%E6%8A%A5%E8%AE%B2%E7%A8%BF%E4%B8%8E%E7%AD%94%E9%97%AE.md) |
| 项目代码 | [首轮src](src/)、[扩展src](extension_study/src/) |
| 数据说明/获取方式 | [数据来源与研究边界](%E6%95%B0%E6%8D%AE%E6%9D%A5%E6%BA%90%E4%B8%8E%E7%A0%94%E7%A9%B6%E8%BE%B9%E7%95%8C.md)、[源清单](data/manifest.json)、[完整包](https://github.com/zhangzhangquan83-ship-it/raman-plastic-spectroscopy-coursework/releases/download/v1.0.0/raman-coursework-full.zip) |
| 环境与运行 | [完整运行说明](docs/%E8%AF%BE%E7%A8%8B%E4%BD%9C%E4%B8%9A%E5%AE%8C%E6%95%B4%E8%BF%90%E8%A1%8C%E8%AF%B4%E6%98%8E.md)、[requirements](requirements.txt)、[代码导读](%E4%BB%A3%E7%A0%81%E5%AF%BC%E8%AF%BB%E4%B8%8E%E8%AF%84%E4%BB%B7%E9%80%BB%E8%BE%91.md) |
| 结果与核查 | [首轮结果](%E6%89%A9%E5%A4%A7%E7%89%88%E5%AE%9E%E9%AA%8C%E7%BB%93%E6%9E%9C.md)、[扩展报告](extension_study/extension_report.md)、[独立审计](extension_study/results/independent_audit.json) |
| 成员贡献与引用 | Notebook和讲稿中的真实填写表、参考文献、数据许可 |

成员姓名、学号与亲自完成的贡献须据实填写，仓库没有编造成员经历。代码与材料有AI辅助。

## 数据来源与许可

数据：Smith等，Borealis，[DOI 10.5683/SP3/8UQQQN](https://doi.org/10.5683/SP3/8UQQQN)，**CC BY 4.0**。
论文：Hogan等，*Scientific Data* 13, 765 (2026)，[DOI 10.1038/s41597-026-07103-8](https://doi.org/10.1038/s41597-026-07103-8)。
本项目进行了校验、逐谱插值与归一化、类别过滤和按图建模评价，性能来自本项目实验。完整署名、原始计数冲突和修改声明见[数据说明](%E6%95%B0%E6%8D%AE%E6%9D%A5%E6%BA%90%E4%B8%8E%E7%A0%94%E7%A9%B6%E8%BE%B9%E7%95%8C.md)与[数据许可](DATA_LICENSE.md)。

## 文件完整性

原始提交包的逐文件清单保存在[artifacts/original_submission_manifest.json](artifacts/original_submission_manifest.json)，它对应Release原ZIP；仓库首页新增了GitHub导航，原运行说明保存在docs。完整ZIP还含全部省略二进制文件的清单和SHA。

```text
e9b0cbcfd9546710098d02e593e0cc0f601d73aac01b71566fa585d383085a30  raman-coursework-submission.zip
f86fe95c92a4a55edb07d7424964126f2ad4cbb8185c7d6ded4cee285159ff71  raman-coursework-full.zip
```

File: 10分钟汇报讲稿与答问.md
# 10分钟汇报讲稿与答问

本稿对应已经完成的两阶段真实云端实验。主讲分为六段，另留5分钟答问。主讲正文约2200汉字，数字、英文缩写和图表停顿也应计入排练时间；下方工作量表与答问不逐项朗读。第一阶段固定展示CNN seed42；第二阶段以三折汇总为主，可靠性图预先固定seed101，均不挑选分数最高的种子。

## 10分钟主讲

### 一、0:00—1:15　研究问题与数据

我们的题目是拉曼成像光谱的塑料识别与跨图评价。问题是：面对一张没有参与训练的采集图，能否根据每条光谱识别塑料类型或背景？我们比较传统机器学习与神经网络，关心模型在新图上是否可靠。

拉曼峰反映分子振动，但成像中还混有弱信号和背景。同一材料在不同图上的谱形可能变化，所以评价需要整图留出，并检查类别和图之间的差异。

数据来自公开的RaMPI，包含34张采集图、33119条像素光谱，原任务为14类塑料加背景。我们校验原始文件，将共同波数区间插值到1024点，再逐谱进行SG平滑、端点基线扣除和SNV归一化，不使用类别平均或全图平均参数。

审查发现三张图的元数据计数与实际标签不同，因此保留CSV标签并记录冲突。最重要的是，三万多条是像素谱，不能当作三万多个独立物理样品；所用CSV也不足以恢复可靠的二维颗粒分割。

### 二、1:15—2:45　首轮15类测试揭示的问题

第一阶段固定22张训练图、6张验证图和6张测试图，同一图的像素不跨集合。PCA与标准化只在训练集拟合，SVM参数和CNN早停只看验证集。

在六图、15类测试中，PCA加线性SVM准确率为72.53%，宏平均F1为0.5873；增强CNN三个种子的平均准确率为70.50%，宏F1为0.5725，种子标准差为0.0181。当前证据不支持CNN稳定胜过SVM，不能挑某个最高种子代表整体。

背景约占一半，因此总体准确率容易受到背景识别影响。宏平均F1让各类等权，图等权指标则使每张图的总权重相同。我们同时保留这些指标，避免大图或多数类别掩盖薄弱场景。

预先固定的CNN seed42在PC图上准确率只有50.42%，在环境PP与PTFE图上为54.08%。验证宏F1约0.95，却不能代表这些图的表现。同时，验证只覆盖13类，缺少PU和有机硅，不能把验证与测试的全部差距都归因于场景迁移。

这使我们把后续问题改为：模型排序在不同开发图划分下是否稳定，增强、预处理和训练图数量能带来多大变化？原六张测试图不再参与追加选择或评价。

### 三、2:45—4:25　追加研究的设计与统计单位

第二阶段只使用原28张开发图。为让三个外评价折都覆盖目标类别，预先保留至少出现在三张开发图中的标签，去掉PC、PU和有机硅的相应像素，得到25541条、含背景的12类共同任务。

因此，它和首轮15类测试不是同一个问题。新分数不能直接减去旧分数，不能宣称原来的困难类别已经解决。

我们冻结三个按图外折，每折再设置内训练和内验证。所有方法共享划分；最佳训练轮次或SVM参数只由内验证选择，保存所选模型直接评价外折，不用外折结果调参。

内验证负责开发决策，外评价负责检查所选模型。三个外评价集合互斥，每条合资格开发谱恰好评价一次。这样可以在不重新使用原测试图的前提下，观察方法对划分变化的敏感程度。

追加实验完成75次神经网络拟合与9组基线评价，包括CNN、全连接MLP、残差网络，以及增强、损失、预处理和图学习曲线。独立复算检查全部84组预测，指标核对通过，但这不等于独立重做了全部训练。

统计时，每折先平均三个训练种子，再报告三折均值和折间样本标准差。预处理对照仅用seed101。三个种子不是三套新数据，三折训练集合也相互重叠，不能把九次运行当作九个独立标本实验。

### 四、4:25—6:15　模型比较与配对消融

新12类任务的宏F1分别为：SVM，0.8742加减0.0721；CNN，0.8687加减0.0629；ResNet，0.8560加减0.0644；MLP，0.8490加减0.0813。这里的加减表示折间标准差，不是置信区间。

SVM平均最高，但与CNN仅差0.0055，第一折还是CNN略高。我们没有进行显著性检验，不能宣称SVM具有显著或普遍优势；加深网络也没有自动带来收益。

余弦类中心的宏F1为0.6746，随机森林为0.8310。它们提供不同复杂度的参照，帮助判断收益来自有效的统计建模，还是仅仅增加了网络参数。

消融采用同折、同种子的配对比较。关闭增强后，三折平均宏F1降低0.0035，折间标准差0.0031，三个折的配对均值均为负。这说明本方案观察到小幅增强收益，效应大小需要和折间变化一起看。取消加权损失平均差约负0.0004，方向随折变化，证据更弱。

预处理变体全部关闭增强，与默认预处理的无增强CNN匹配，避免L2尺度与固定增强噪声强度混杂。去掉SG平均略高，但仅一个训练种子，且各折结果不同；去掉基线在前两折较好，第三折却下降。因此不能据这些小差异宣布某套预处理普遍最优。

### 五、6:15—8:45　学习曲线、扰动与置信度

学习曲线每折使用覆盖全部12类的嵌套训练图子集。第一折从8张增加到11张、13张，宏F1从0.7453升到0.7797、0.7997；第二折却从0.9129降到0.9008，再升到0.9229；第三折变化较小。

因此，更多训练图的收益并非每一步都单调。每折只有一条固定子集序列，新增数量和新增图的组成同时变化，不能把两者的作用完全分开。名义六成、八成指图数目标，也不等于保留相同比例的像素。

噪声实验是在既有SNV输入空间加高斯扰动，不是测量仪器噪声。扰动标准差达到0.2时，CNN平均宏F1从0.8687略升到0.8760，MLP和ResNet略降。我们如实报告这个现象；每折每强度仅使用一种固定噪声实现，不能证明噪声普遍有益，也不能反推首轮错分由某种仪器噪声造成。

最后检查模型是否过度自信。CNN的ECE约为0.048，与MLP接近；MLP的NLL更低，CNN的Brier更低，三个指标没有给出一致的全面胜者。

ECE比较分箱后的平均置信度与正确率，NLL更关注真值被赋予多大概率，Brier衡量整组类别概率与真实标签的偏差。它们并不等同于分类准确率，传统基线没有保存概率，我们也没有编造其校准成绩。

预先指定的seed101可靠性图中，CNN最高置信区间的平均置信度约99.63%，实际正确率约95.30%，仍有过度自信。这个图汇集互斥外折、按像素加权，只作诊断，不能用高softmax分数保证材料判断可靠。准确率、类别平衡和概率可靠性应分别评价。

### 六、8:45—10:00　科学解释、局限与结论

误差仍集中在部分图与类别。追加研究的核心CNN在Map_PVC_1上的三种子平均准确率只有49.06%，PVC类别的折平均F1约0.51，折间变化很大。这提醒我们，总体九成左右的像素准确率仍可能掩盖具体材料识别的薄弱环节。

本项目完成了数据审查、两阶段隔离评价、多模型多种子对照、消融、学习曲线和概率诊断。结论是：合理的PCA加SVM仍有竞争力，复杂模型不是可靠性的保证；追加研究提供了共同12类开发图上的证据，保持首轮15类测试结论不变。

这些结果描述已知类别的像素分类。识别背景不等于拒识所有未知材料，也不能据此给出混合物浓度或颗粒数量。困难图的错误只能定位问题，具体成因还需原始谱、采集记录和材料鉴定支持。

不同图是否共享物理材料仍未知，所以不能宣称已验证独立标本或未知仪器。后续应增加可追踪的新标本与外部图，并重复抽取训练图子集。最后，由各成员按实际操作和复核记录介绍贡献；数据、代码和文字使用了AI辅助，个人贡献不由工具代填。

## 5分钟答问准备

以下五题按老师提问择答，每题约40—50秒，余下时间用于追问；无需再顺序朗读全部答案。

### 1．新任务分数高了，是不是去掉难类“刷分”？

新任务明确缩小了范围。PC、PU、Sil在开发图中分别只覆盖2、1、1张，无法保证三外折都有该类真值，因此在追加训练之前按统一覆盖规则排除相应标签像素。规则和划分均冻结，原六图测试完全排除。这使共同类研究可以执行，但不能证明原15类识别改善。首轮验证仅13类、测试15类的覆盖差异也必须保留，不能把全部分差解释成唯一的迁移效应。

### 2．SVM平均最高，为什么不直接说SVM显著优于CNN？

新任务两者平均宏F1差约0.0055，且第一折CNN为0.7997、SVM为0.7968，排序并非每折相同。当前只有三个预设外折，未进行显著性检验，不能由均值或误差棒是否重叠直接推断显著性。报告采用“本协议下平均最高、CNN未稳定胜出”。折间标准差描述这三种划分的变化，种子标准差描述训练随机性，两者都不是独立物理样品的置信区间。

### 3．增强、预处理和更多数据，到底哪个最有用？

它们回答不同问题。配对结果显示，关闭增强的三折均值都略低；取消损失加权的平均差接近零且方向变化。预处理仅seed101，去基线或L2在不同折可能反向，暂不宣布最优方案。学习曲线第一折改善较明显，第二折中途回落。因为每折只用一条固定嵌套序列，既改变数量也改变图组成。要拆开两者，需要在同一规模下预先重复抽取多个覆盖全部类别的图子集，再用锁定评价确认。

### 4．加噪后CNN稍好，置信度又很高，能否直接应用？

不能由这些现象直接推出应用可靠。模拟扰动在SNV后的数值空间添加，并不对应实际仪器的确定SNR；每强度也只有一种固定扰动实现。CNN最大扰动下F1略升是观察结果，具体机制没有被验证。概率方面，seed101最高置信箱有23234条谱，平均置信度99.63%，实际正确率95.30%，仍存在自信错误。ECE依赖分箱，NLL和Brier排序也不同；还需要独立标本、仪器与应用场景验证。

### 5．实际工作量如何证明，还需要成员完成什么？

冻结计划包含75次神经拟合和9组传统基线，全部保留配置、日志、最佳权重、外折预测及相应概率。追加核心架构还完成108次加噪评价。RTX3090上的本轮执行日志约30分22秒，不含上传、环境准备和后处理。独立审查用另一套混淆矩阵计算核对全部84组结果，最大指标误差约1.11×10⁻¹⁵，但没有声称独立重训全部模型。成员下一步应填写真实分工，亲自复跑选定流程、核查图表并练习解释证据边界。

## 已完成工作量表

该表统计实验任务，不代表成员个人贡献；同一外折的不同种子不增加独立数据集数。

| 阶段与项目 | 配置组成 | 已完成数量与可核查产物 |
| --- | --- | --- |
| 数据准备与首轮评价 | 34图、33119条；22/6/6图划分 | 原始文件校验、数据质量审查、预处理；2类传统方法及4次CNN训练的15类测试结果 |
| 追加核心架构 | 3架构×3外折×3种子 | 27次拟合；CNN、MLP、ResNet均保留日志、权重、预测和概率 |
| 追加增强与损失消融 | 2变体×3外折×3种子 | 18次拟合；同折同种子配对差值 |
| 追加预处理消融 | 4变体×3外折×1种子 | 12次拟合；与各折无增强默认CNN seed101匹配，不额外训练参照 |
| 追加图学习曲线 | 2新增图水平×3外折×3种子 | 18次拟合；100%水平复用核心CNN的9次结果 |
| 追加传统基线 | 3方法×3外折 | 9组评价；余弦类中心、PCA64加线性SVM、300树随机森林 |
| 追加模拟扰动 | 27个核心架构模型×4非零强度 | 108次加噪评价；不是108次新增模型拟合，也不是仪器噪声实验 |
| 汇总与核查 | 75次神经拟合＋9组基线 | 84组全部完成并通过独立指标核对；18张汇总CSV、8幅科研图及中文报告 |

追加执行耗时以extension_study/results/study_execution.json为准：1821.84秒，约30分22秒；不将该时间当作总租用时长，也未据此推算未经核对的实际账单。

## 成员真实填写表

请成员本人填写姓名、学号、亲自完成的操作与亲自核查的内容。可列运行命令、复核的结果文件、发现并修正的问题或图表；只阅读或讲解的部分应据实写明。两人组可删除第三行。

| 成员 | 姓名与学号 | 本人实际操作 | 本人独立核查及证据位置 | 汇报部分 |
| --- | --- | --- | --- | --- |
| A | 待本人填写 | 待本人填写 | 待本人填写 | 待协商填写 |
| B | 待本人填写 | 待本人填写 | 待本人填写 | 待协商填写 |
| C（如有） | 待本人填写 | 待本人填写 | 待本人填写 | 待协商填写 |

数据校验、代码、汇总和材料起草使用AI辅助；不得把AI代为执行的全部工作直接写成某位成员独立完成，也不据此省略对模型、指标和研究局限的理解。

## 数字与来源核对位置

- 首轮15类测试：results/final_test/model_comparison.csv、cnn_seed_summary.csv、per_map_metrics.csv。seed42为预先固定展示，不挑最高种子。
- 追加总体与折级比较：extension_study/results/summary/condition_summary.csv、condition_fold_means.csv。
- 配对消融：paired_ablation_summary.csv、paired_ablation_fold_means.csv；差值定义为变体减参照。F1的0.0035等于0.35个F1百分点。
- 学习曲线、噪声与校准：learning_curve_fold_means.csv、fold_train_sizes.csv、noise_summary.csv、calibration_summary.csv、reliability_seed101_bins.csv。
- 逐类逐图：class_summary.csv、map_seed_means.csv；详细说明见extension_study/extension_report.md。
- 冻结协议与独立核查：extension_study/protocol/splits.json、experiment_plan.json、extension_study/results/independent_audit.json。原始输入和首轮测试结果的哈希保持不变，追加研究未重新使用原测试图。

数据署名：Smith等发布的RaMPI，Borealis，[DOI 10.5683/SP3/8UQQQN](https://doi.org/10.5683/SP3/8UQQQN)，CC BY 4.0；相关论文Hogan等，*Scientific Data* 13,765（2026），[DOI 10.1038/s41597-026-07103-8](https://doi.org/10.1038/s41597-026-07103-8)。本作业进行了数据校验、逐谱预处理、类别过滤和按图建模评价，性能数值属于本作业实验。

File: DATA_LICENSE.md
# 数据许可与修改声明

原始RaMPI及其派生处理数据按CC BY 4.0使用。原作者署名：Smith, R. D. L.; Hogan, Ú. E.; Voss, H. B.; Bec, A. E.; Feng, X.。

- 数据：https://doi.org/10.5683/SP3/8UQQQN
- 许可全文：https://creativecommons.org/licenses/by/4.0/
- 相关论文：https://doi.org/10.1038/s41597-026-07103-8

本项目对数据进行文件校验、逐谱插值/平滑/基线处理与归一化、共同类别过滤及图级划分。模型结果不是原论文性能的直接复现声明。公开分享或后续使用数据时保留原作者、DOI、许可链接和修改说明。

数据许可不替代所用软件各自的许可。本仓库未另行指定原创代码许可证。

File: SUBMISSION_CHECKLIST.md
# 最终课程提交清单

整理版本：v2.0.0，2026-11-16。课程要求提交一份作业包，本项目选择Notebook展示，不必额外提交PPT。此清单为提交者使用；未代发邮件。

## 提交前必须由成员完成

- [ ] 在[成员分工与引用](docs/成员分工与引用.md)填写2–3位真实成员的姓名、学号、实做/复核贡献和展示或答问分工；两人组删除第三行。
- [ ] 将同一真实成员信息同步至Notebook成员表并重新导出HTML；核对每位成员理解全流程和本人负责的图表。
- [ ] 按教师最终通知确认展示场次与提交安排。课程原文截止11月25日晚12点；打包前核对当前教学通知。

当前成员信息按用户要求明确保留待填，不能编造，也不能将其标记为已完成。

## 按课程要求检查包内材料

- [ ] 展示文件：`课程展示_最终版.ipynb`含真实执行输出，`课程展示_最终版.html`可离线阅读。
- [ ] 项目代码：`src/`、`extension_study/src/`、`supplemental_study/src/`与独立审计脚本齐全。
- [ ] 数据说明：`data/manifest.json`、[数据来源与研究边界](docs/数据来源与研究边界.md)、预处理步骤及CC BY 4.0署名齐全。
- [ ] 运行说明：环境依赖、关键参数、查看/展示/审计/重训命令与输入条件见[完整说明](docs/课程作业完整运行说明.md)。
- [ ] 分工与引用：真实贡献表、原数据论文、依赖来源和AI辅助声明齐全。
- [ ] 结果分析：第一阶段六方法、原12类CV、旧六图补测、进一步分析图及局限均与CSV一致。
- [ ] 附加说明：最新21页Word详解和10分钟讲稿已放`docs/`，没有用历史两方法表替代最新主表。

## 选哪个ZIP提交或分享

**课程提交通常用`raman-coursework-submission-v2.zip`。** 它包含保存的展示输出、Word、代码协议、CSV预测/结果、日志和数据获取方法，满足“数据文件或获取方式”的要求。解压后可从根目录打开入口并重跑轻量展示；不能直接做缺少权重/NPZ的完整模型审计。

需要老师或他人直接复核精确模型、概率与冻结哈希时，另分享公开GitHub Release中的`raman-coursework-full-v2.zip`链接。该整合包含处理数据及全套模型，不需要手工合并旧版本。两个包均不附原raw CSV，但保留可校验获取方式。较大完整包无需通过邮件作为重复附件发送。

仓库与下载入口：[GitHub公开仓库](https://github.com/zhangzhangquan83-ship-it/raman-plastic-spectroscopy-coursework)、[Releases](https://github.com/zhangzhangquan83-ship-it/raman-plastic-spectroscopy-coursework/releases)。发布前的本地整理完成不代表远端已更新，最终以上传回执和仓库提交为准。

## 对照结果和解释

- [ ] 第一阶段是15类、6,399谱、六方法；神经主表3种子，传统单次。完整13条含无增强CNN，对照不混入增强均值。
- [ ] 第二阶段开发CV是12类、28图、25,541谱；每折先种子后3外折SD。
- [ ] 旧六图补测是36个既有模型在同一5,425谱上推理，排除974谱；两图只剩背景、真正含塑料四图；未全28图重训、未集成、未择优。
- [ ] 后验补充的测试使用已经披露，未称为新外部盲测；没有将SD写成置信区间或显著性。
- [ ] 33,119是相关像素光谱数；没有宣称33,119独立样品、二维分割或颗粒计数。

## 文件完整性

下载后对照`SHA256SUMS.txt`核验附件SHA256；包内文件清单用于逐文件核对。不要用旧v1哈希校验v2文件；不要改冻结源码、协议、模型和科学结果的换行或内容。可阅读原历史报告，但最终结论以本版入口与补充主表为准。

File: 云服务器配置与预算.md
# 实际云服务器、环境与预算

本作业已使用单张 **NVIDIA GeForce RTX 3090 24GB** 完成正式计算。已有环境是PyTorch **2.8.0+cu128**、CUDA构建 **12.8**、Python3.12.3；GPU前向、反向传播及weights_only权重读写检查通过。因此无需更换镜像或另租更大显存的卡。

## 实际工作量

第一阶段：固定22／6／6图、15类的跨图实验，完成两类传统基线、3个增强CNN种子和1个无增强对照，最后统一评价6幅冻结测试图。正式批处理耗时 2.33 分钟，不含准备、传输和空闲。

第二阶段：仅原28开发图的12共同类别嵌套研究，完成 **75次神经训练与9组基线评价**，涵盖三类网络、增强、损失、预处理及图数量学习曲线；另有固定噪声压力测试和概率校准诊断。准备校验与批处理实际耗时 30.52 分钟。全部模型、预测、日志与哈希已经保留。

这两阶段的计时是各自程序运行时间，不能相加后当成实例总开机时长或账单。云端直接下载源站较慢的第一次准备尝试被取消，尚未进行任何新增拟合；随后上传本机已校验的开发数据，云端再核SHA并复用。该准备过程保留于extension_study/results/network_download_attempt.json。

## 50元预算的含义

用户充值50元并提供一天可用时间。本作业以完成固定科学对照为目标，没有为了消耗余额延长训练。充值额不等于已经产生的费用，**实际单价、总开机时长和余额必须以AutoDL账单为准**，本程序没有读取账单，也未声称已花完50元。

若自行估计计算费用，可用“当前实例小时单价×实际开机小时数”，另计平台明示的其他费用。训练早停、安装、传输和空闲都会使实际时长与纯训练时间不同。4小时软限制仅在每个新增训练任务之间检查，不是计费上限。

## 复现环境

保留平台基础镜像的CUDA版PyTorch；其余依赖按requirements.txt安装，优先国内镜像：

```bash
python -m pip install -i https://pypi.tuna.tsinghua.edu.cn/simple -r requirements.txt
python -c "import torch; print(torch.__version__, torch.version.cuda, torch.cuda.is_available())"
```

requirements.txt不包含torch，避免覆盖已兼容的GPU构建。NumPy 2.5.4、pandas 3.0.1、SciPy 1.18.1、scikit-learn 1.9.1为实际云端检查记录。CPU环境可阅读Notebook和分析已保存结果；重新训练需可用CUDA环境。

代码、划分、预处理和关键配置均可复现，但不同GPU、库构建或底层算法可能有浮点差异。resume只跳过完整且哈希相符的任务，中断任务从头训练，不恢复epoch内状态。

## 文件备份和实例状态

完整复现包保存两套处理矩阵、所有正式权重和概率；提交版保留展示、代码、获取数据的方法以及全部指标、预测CSV与训练日志。原始CSV无需随包重复保存，可按manifest中的公开文件ID与MD5重新获取。

本任务仅启动和管理离线计算批次，没有开启网页服务，也**没有关闭云实例**。结果已本地备份后，由用户在控制台决定何时关机，避免继续产生空闲计费。

File: 代码导读与评价逻辑.md
# 代码导读与评价逻辑

研究问题是：给定一条拉曼光谱，能否识别其塑料类别或背景，并迁移到另一幅采集图？输入是1024个固定拉曼位移点的强度，输出是类别。项目没有采集新数据，不把相邻像素当成独立物理材料样品，也不从没有二维坐标的CSV猜测分割图。

## 先分清两阶段

第一阶段使用全部34图、15类，固定22图训练、6图验证、6图最终测试。验证缺少PU和Sil两类，因此验证macro-F1平均13类，测试平均15类。模型先锁定，再统一计算测试结果。

第二阶段使用原28开发图中覆盖足够的12个共同类别，做三外折研究。每折先分内训练和内验证，外评价图保持隔离。这里比较更多模型和消融，但不再对原6图反复选模型。两阶段任务不同，分数不能直接相减后宣称提升。

```mermaid
flowchart LR
    A[34幅图 33119像素谱] --> B[固定6图最终测试]
    A --> C[原28开发图]
    C --> D[第一阶段22图训练与6图验证]
    C --> E[共同12类 25541谱]
    E --> F[三外折]
    F --> G[内训练拟合]
    F --> H[内验证选epoch或C]
    G --> I[锁定该次模型]
    H --> I
    I --> J[外评价仅计算指标]
```

## 每部分代码完成什么

| 文件 | 作用与防止的问题 |
| --- | --- |
| src/prepare_data.py | 下载34份CSV、核MD5、检查标签与重复谱、逐谱预处理；防止下载不完整或跨谱统计泄漏 |
| src/make_split.py | 固定图级划分及类别覆盖，保存协议；防止同图相邻像素混到训练和测试 |
| src/train_baselines.py | 类中心及PCA＋SVM，只用验证选C |
| src/models.py、train_cnn.py | 一维CNN、增强、训练与早停；只保存验证最佳权重 |
| src/evaluate.py | 模型锁定后统一评价原6图，拒绝把smoke检查当正式模型 |
| extension_study/src/split_study.py | 冻结共同类别、嵌套3折和训练图数量子集 |
| extension_study/src/prepare_study_data.py | 仅开发图生成5套逐谱表示；不读取原6图原始强度 |
| extension_study/src/build_plan.py | 保存75个神经训练配置及基线参数，避免看分数后静默改配置 |
| extension_study/src/study_models.py | 同一输入接口实现CNN、MLP和1D-ResNet |
| extension_study/src/run_study.py | 内训练拟合、内验证早停、外折评价，保留逐谱预测、概率和checkpoint |
| extension_study/src/audit_study_results.py | 不调用训练指标helper，手工构造混淆矩阵独立核对全部结果 |
| extension_study/src/summarize_study.py | 先折内平均种子、再统计三折，生成配对消融、学习曲线、噪声与校准诊断 |

## 六类模型为什么都要做

余弦类中心用每类的平均谱作参照，提供容易解释的低复杂度基线。PCA＋线性SVM先压缩到64个训练集主成分，再学习分类边界。随机森林提供树模型对照，减少只比较两种神经网络的局限。

MLP直接联合使用全部1024个位置；CNN用局部一维卷积，并保留16个位置区段后分类；1D-ResNet使用残差连接，保留8个位置区段后分类。这些设计是需要实验检验的不同归纳偏置，不意味着越深或参数越多就必然更准。

12类版本的参数数为：CNN 320,076，MLP 660,748，1D-ResNet 1,227,372。第一阶段15类CNN为320,463。三者都从随机初始化训练，没有借用预训练模型。

## 最值得理解的三个公式

逐谱SNV为 `z=(x-mean(x))/std(x)`，均值和标准差只来自该条谱，不利用其他图或类别。SNV同时中心化与缩放；L2只控制向量范数，保留相对直流偏置。两者都不保留原始绝对强度，这组对照主要比较中心化及尺度定义的影响。

一类的F1为 `2TP/(2TP+FP+FN)`。macro-F1对评价集合有真值的每类等权平均，更能暴露少数类别失败；准确率则对每个像素等权。项目同时报告图平均准确率和图等权macro-F1，检查大图或背景主导的影响。

类别加权交叉熵使用 `w_c=N/(K*n_c)`，其中N和n_c仅来自本次内训练。该权重让少数类在训练目标里更受关注，但是否改善外图识别仍由预先安排的对照回答。

## 怎样解释进一步分析

- 结构对照：相同划分与训练规则下比较MLP、CNN、ResNet，不能只展示最高种子。
- 配对消融：同折同种子比较增强或加权损失；预处理用关闭增强的seed101匹配比较。
- 学习曲线：按图减少内训练规模，各水平全类覆盖且严格嵌套；像素数不是独立样品数。
- 噪声测试：在既有SNV输入上加固定高斯扰动，评估模拟敏感性，不把它叫成真实仪器验证。
- 概率校准：ECE、NLL和Brier描述softmax概率质量；置信度高不等于一定正确，诊断后没有利用外折结果校准温度。

三个种子测量优化随机性，三个外折描述图的变化，二者不是同一种重复。主表先平均每折三个种子，再报告三折均值±样本标准差；误差棒不是置信区间。

## 汇报时应坚持的事实

原CSV塑料/背景计数与论文元表有3处冲突，项目如实保留，未为匹配论文或提高模型分数修改标签。图之间可能共享材料来源，缺少粒子/物理样品ID，所以跨图评价不能宣称已验证独立新产品、浓度定量或未知仪器。

如果更复杂的网络没有稳定胜过传统基线，这本身就是结果。应解释它在什么评价口径和哪些图上失败，再提出需要新独立数据验证的改进方向，不能回头挑原6图上的最高结果包装成泛化突破。

File: 数据来源与研究边界.md
# RaMPI数据来源与研究边界

本扩大版研究拉曼成像中的像素光谱分类，并比较不同采集图之间的识别表现。使用34幅成像图的33119条光谱，目标标签为14种塑料及blank背景，共15类。本项目没有开展新的光谱采集，也不把像素光谱数量解释为独立材料样品数量。

## 原作者数据与引用

数据由University of Waterloo的研究团队发布于Borealis。数据永久链接为[DOI 10.5683/SP3/8UQQQN](https://doi.org/10.5683/SP3/8UQQQN)，名称为 *Replication Data for Raman Spectra for Plastics Identification and Raman Maps for Plastics Identification Research*。原数据引用中署名为Smith, R. D. L.; Hogan, Ú. E.; Voss, H. B.; Bec, A. E.; Feng, X.，规范引用以数据DOI页面导出的对应版本记录为准。

相关论文为Hogan, Ú. E.; Voss, H. B.; Lei, B.; Bec, A. E.; Feng, X.; Smith, R. D. L. *Raman spectra for plastics identification (RaSPI) and Raman maps for plastics identification (RaMPI) datasets*. **Scientific Data 13**, 765 (2026)，[DOI 10.1038/s41597-026-07103-8](https://doi.org/10.1038/s41597-026-07103-8)。[PMC全文](https://pmc.ncbi.nlm.nih.gov/articles/PMC13194819/)可用于核查数据记录、实验条件及研究限制。

数据发现与下载结构核对参考了[GitHub ml-lab-htw/raman_data](https://github.com/ml-lab-htw/raman_data)。本扩大版直接从原作者Borealis仓库下载CSV，没有复制该GitHub项目的模型或加载器代码。扩大版的数据处理、划分与建模源代码由本作业实现。

## 许可与修改声明

原论文的Data availability声明数据按[Creative Commons Attribution 4.0 International 即CC BY 4.0](https://creativecommons.org/licenses/by/4.0/)开放。使用、展示和分享本作业及随包数据时，应保留原作者署名、数据与论文DOI、许可链接，并说明本作业进行了修改。

建议展示时注明：

> 数据来源：Smith等发布的RaMPI数据，Borealis，DOI 10.5683/SP3/8UQQQN，CC BY 4.0；相关论文为Hogan等，Scientific Data 13, 765 (2026)，DOI 10.1038/s41597-026-07103-8。本作业进行了数据校验、逐光谱插值与预处理，以及按采集图隔离的建模评价。

这里的模型性能属于本作业实验，不是原论文性能的直接复现声明。GitHub工具代码的许可与原始数据许可是不同事项，不能用软件许可替代数据署名。

## 原始文件与版本锁定

本项目于2026年11月13日获取34个`Assig_*.csv`。原始文件总大小为**536594280字节，约512MiB**。Borealis可能在目录中显示经平台转换的`.tab`名称；本项目使用`?format=original`取得原始CSV，避免混用转换后的文件。

`data/manifest.json`逐一记录规范map ID、原始文件名、Borealis文件ID、下载URL、原始大小及MD5。下载后必须校验MD5，完整文件通过校验后才用于处理。例如`Assig_PC_1.csv`的文件ID为969473、MD5为`e88aa4240a6349f321b8f524f41c5208`。34份原始数据全部校验通过。

采集参数表使用Borealis文件ID **1049720**，MD5为`af0071eb9897cb40bc823840ad48ec08`。本项目以这些文件ID及校验值锁定快照，不把下载日期当作数据集正式版本号。频轴、标签和计数的实际检查结果保存于`data/processed/data_audit.json`，其`manifest_sha256`用于检查处理后数据与清单是否相符。

`data/raw/`保留下载原件，`data/processed/dataset.npz`是本作业派生数据。处理后的NPZ约125MB；可使用`python src/prepare_data.py --reuse-processed`校验并复用，而不重新下载约512MiB的原CSV。

## 光谱数量与元数据冲突

原论文及采集参数表将33119条光谱分为塑料16519条、blank背景16600条。本次对34个CSV的`assignment`列逐行计数，实际得到**塑料16598条、blank背景16521条**，总数仍为33119。差异集中在以下三幅图。

| 成像图 | 元数据塑料数 | CSV实际塑料数 | 总光谱数 |
| --- | ---: | ---: | ---: |
| Map_Nylon_PEs_PS | 294 | 508 | 750 |
| Map_PET | 318 | 184 | 532 |
| Map_Silicone_ABS | 1283 | 1282 | 2128 |

本项目使用实际CSV标签建模和统计，不为匹配论文或元数据总数而猜测修改标签。`data_audit.json`中的`metadata_reconciliation`记录冲突，`map_metadata.csv`并列保存报告数与实际数。该差异是需要保留的数据质量限制；现有资料不足以判定哪份统计发生了何种更新或标注修订。

## 本作业的逐光谱预处理

CSV首列是`assignment`类别，其余列名是拉曼位移。抽查表明频轴可能降序且非等间距，因此没有假定所有图直接共享1101个整数波数点。

处理流程为：先将每幅图频轴转为升序，在所有34幅图共同覆盖的**710.1758至1827.0 cm⁻¹**区间内线性插值到1024点；再用窗口11、三阶多项式的Savitzky–Golay滤波平滑；以两端各5点的平均强度构造线性基线并扣除；最后逐谱进行SNV，即减去该谱均值并除以该谱总体标准差。没有使用类别平均、图平均或跨谱标准化参数。

这一频轴交集由公开测量坐标确定，用于避免外推，不由标签或模型分数选择。原始强度与处理后的模型输入均检查有限值，近零标准差的阈值为`1e-8`。当前快照未发现非有限行或近零标准差行，因此保留全部33119条。

`dataset.npz`包含`X`、`y`、`groups`、`wavenumbers`和`pixel_index`：`X`为33119×1024的float32矩阵，`y`为去除首尾空白并转为小写的原始英文标签，`groups`为成像图ID，`pixel_index`为该图CSV中的原始行号。字符串使用Unicode数组，可在`allow_pickle=False`条件下读取。

项目同时对原始完整频轴和谱值、最终float32输入进行逐行SHA256比较。当前没有发现完全重复谱，包括跨图同标签重复或异标签冲突。该检查不能排除近似重复、同一颗粒的相邻测量或不同图共享材料对象。

## 划分单位与科学解释

当前方案预先固定**22幅训练图、6幅验证图、6幅测试图**，像素数分别为20968、5752、6399，不根据模型分数选择划分。图与图之间的划分可在`data/processed/map_split.csv`中审查，类别覆盖见`class_split_coverage.csv`。所有像素保留其原始图ID，不把同一幅图的像素随机分到不同集合。

训练集和测试集均覆盖15类。验证集缺少polyurethane与silicone，因此只覆盖13类；验证集指标必须说明支持类别，不能把验证集13类与测试集15类的宏平均F1差异全部解释为泛化能力变化。测试集结果仅在模型、超参数和停止规则锁定后生成，不用于回头选波段、选划分或继续调参。

测试集六幅图为`Map_Env_PP_PTFE`、`Map_Nylon_PEs_PS`、`Map_PC_2`、`Map_PMMA_PET_PE_ABS`、`Map_PVC_PU_POM`及`Map_Silicone`。它们是原作者公开采集图，包含不同材料组合与采集条件，并不是本作业另行采集的外部实验。验证图同样来自该公开库，具体清单以划分文件为准。

RaMPI图中包含由RaSPI部分塑料样品制备的微粒混合物。公开CSV和采集参数表没有提供可用于逐颗粒追踪的物理样品ID，因此不同map可能共享材料来源或原始物理对象。**按map隔离并不等于按独立物理标本隔离**。本研究应表述为跨采集图的像素光谱识别，不能据此宣称已验证独立新材料样品、独立产品批次或未知仪器的识别性能。

## 空间信息与任务边界

所用CSV没有明确空间坐标、颗粒ID或足够可靠的二维网格形状。`pixel_index`只是原始行号，不能当作颗粒编号。项目不根据像素总数猜测二维尺寸，也不声称恢复了二维分割图、连通颗粒或颗粒数量。采集参数中的步长可描述测量条件，不能单独恢复图像布局。

本任务包含blank背景，但仍是已知15类的分类。背景识别不等于识别所有未知材料，也不等于确定微塑料浓度或进行混合物定量。PET属于聚酯，而PEs是更宽泛的原库标签；本项目保留原始类别边界，不能将其理解为严格互斥的化学本体分类。

因此，本扩大版相较基础版增加的是光谱总量、采集条件变化和跨图评价难度。有关独立样品数、跨来源或跨仪器应用的结论，需要额外且可追踪的独立样品与外部数据支持。

## 后续开发研究的范围

第一阶段六幅15类测试图冻结后，另在原28幅开发图开展共同12类嵌套三折研究。仅保留开发图覆盖至少3幅的类别，排除PC、PU、Sil，共25,541条像素谱；预处理、模型、损失、增强和图数量对照都预先冻结，不用原6图评价或选择新增方案。其任务范围已经改变，分数不能与第一阶段15类分数直接比较。全部协议、逐谱派生数据审计、结果及限制详见extension_study/README.md与extension_study/extension_report.md。

File: 本机检查与后续任务.md
# 执行检查与提交前事项

扩大版已在RTX3090完成两阶段真实实验。第一阶段15类6幅冻结测试图已评价；新增12类3外折研究已完成75次神经训练和9组基线评价。两阶段评价口径保持分开，原始测试结果和数据的前后SHA一致。

逐谱预测的真值、索引、类别映射、全部主要指标、概率和权重已独立核对。扩展审计结果为passed，最大主要指标复算误差为1.11e-15。本机CPU smoke仅用于早期工程验证，没有混入正式模型。

最终Notebook的25个代码单元已从头执行，保存15幅嵌入图，没有执行错误；默认不会再次训练。图表逐张检查记录见交付状态.json。HTML已导出，整页浏览器预览仍未验证，不能用成功导出代替该项视觉检查。

成员还需填写真实姓名、学号与实做贡献，核对图表解读，练习10分钟汇报和5分钟答问，并按教师要求提交。展示采用Notebook，符合课程允许的PPT或Notebook选项。

完整复现包保留数据、全部权重与日志；提交版提供展示、代码、数据获取方式及全部日志/指标/预测CSV。实例目前仍由用户控制，没有自动关机；备份结果后请自行管理开机计费。
